Repository: Jungwan-Lee/Synchrotron-XRD

File: GSAS-II HEXRD data handling
GSAS-II: capillary/bulk samples (Debye-Scherrer) high-energy X-ray diffraction - post-processing based on Windows format
(A) Calibration
New project - Import - Si tif file (used calibrant: Si or LaB6, etc.), IMG dataset will be imported
Max intensity 0-90000 (set by yourself so that rings are identified)
Image Controls, put Wavelength (e.g., 0.207324 A) and Distance-SDD1100 (depends on instrument) (uncheck wavelength; it is fixed), 
put Calibrant (e.g., Si or LaB6 SRM660a), put inner/outer 2theta (3.5-15.5) or (3.5-11.4 depending on calibrant and wavelength)
  Other parameters don't need to touch
Image Controls - Calibrate
Point 5 points on innermost ring (left click); don't need to magnify; then right click (double-click) - it shows rings in blue lines
Masks (below Image Controls) - press F on 2D Powder Image, left click 4 corners of a square; designate the region; the size doesn't matter, done - right click
Image Controls - Calibration - Recalibrate, retry several times so that parameters do not change
Parms - Save Controls - imctrl file
Image Controls - check "Show integration limits", "Do full integration", "Use for all new images"
Image Controls - Integration - Integrate, then PWDR generated

(B) Calibrant - 1D histogram fitting
At PWDR dataset,
Limits, Tmin to 3.5, Tmax to 13.5 (set by yourself); powder pattern has more data than I need
Background,
  function: chebyschev-1, check at "Refine?"
  Number of coeff.: 6 (or 3)
  Fixed Points - Add - click background (no peak points) on the Powder Patterns, more than 6 points with left click
  Fixed Points - Fit background, then red line generated, then 6 Background coeff. calculated automatically
Peak List, manually click the peaks in 1D graph (if not accurate the center peak, then click double peaks)
**Below methods may not work, see (2) With phase cif files (in this calibrant case, no need to load phase cif files)**
  i) Check intensity refines are checked (double-click refine, Y - vary all), Peak Fitting - Peakfit
  ii) Uncheck intensity, Check position, Peak Fitting - Peakfit
  iii) Uncheck position, check gamma (peak width), Instrument Parameters - check U, V, W, X, Y, Peak List - Peak Fitting - Peakfit
    Rwp ~4-6% is good, once red (minus value) appears, then redo only for the red one, while U/V/W/X/Y checked
      if it gets worse, then Peak Fitting - Undo and remove the peak; Peak Fitting - Delete peaks 
    Sometimes just clicking the red one changes the value to positive; then leave it unchecked
    Check the graph fitting of Instrument Parameters; the graph mush be concave downward
  iv) Uncheck U/V/W/X/Y, Refine both sigma2 and gamma, Peak Fitting - Peakfit
    Once red appears, then redo only for the red one
Index Peak List - Operations - Load/Reload
Unit Cells List - check Cubic-I for ferrite, Cubic-F for aus/Si, Cubic-P for LaB6
  Cell Index/Refine - Index Cell, Indexing Result will appear when fitting is good
  Cell Index/Refine - Copy cell
  Click "Ref?" at Zero offset (Zero offset should be 0), Cell Index/Refine - Refine cell
  Modulate lattice parameter by setting cell step 0.01%, looking at peaks
  Once done, click Index Peak List, then the Δ2θ value can be confirmed in Position calibration tab in the graph

(1) With calibrated imctrl file
Import the image (tif) data, the first one
Parm - Import calibrated imctrl data (Load Controls)
  If calibration not done, refer to cali file
To obtain PWDR, go to integration tap for Image Controls, do integrate 
Import - integrate tif data - image (IMG) and powder (PWDR) files generated, time takes depending on number of files
Once done, on the 1D profile, press m, then merged graphs appear
For stacked 1D profile (merged), Data - Sum or Average powder data
For stacked 1D profile (stacked over time), Export - powder data - stacked csv file

(2) With phase cif files
Load phase cif files
Load first image tif file
Image Controls - Parms - load Si cali imctrl file
Image Controls - check "Show integration limits", "Do full integration", "Use for all new images"
Image Controls - Integration - Integrate, then PWDR generated
PWDR, check Limits
  Peak List, manually click the peaks in 1D graph (e.g., ferrite peaks - 6 major peaks in 03-15 deg)
  i) Check intensity refines are checked, Peak Fitting - Peakfit
  ii) Add positions, Peak Fitting - Peakfit (double-click refine, Y-vary all)
  iii) Instrument Parameters - check U, V, W, X, Y, Peak List - Peak Fitting - Peakfit
  iv) Uncheck all, Refine both sigma2 and gamma, Peak Fitting - Peakfit
    If red cell occurs, sometimes it changes to white by double-click otherwise do Peakfit by checking the red cells only
  Index Peak List - Operations - Load/Reload
  Unit Cells List - check Cubic-I if ferrite peaks, go to line 36

***
GSAS other tips
To delete data: Data - Delete data entries - click the target

In Origin, choose 3D profile or 3D color surface,
  For profiling, 3D waterfall
  For zooming in, Scale Zoom-panning tool, Z+mouse-wheeling can make you zoom in
  For restoring 3D graph, ctrl+R
Time stamp can be confirmed at Filezilla; the data numbering and time stamp are synchronized

Lattice parameter export in GSAS-II
add phase cif's
check Refine unit cell in general
check histogram linked (all data linked to cif phase)
Calculate - Refine, it takes time
***

(B2) How to generate fxye (PWDR) files of in-situ HEXRD dataset
Load IMG files (all the TIF files you want to analyze): Import - Image - from GSAS-II known TIF image file
Here, you can select the stride. every 2 or every 10.. can reduce the # of dataset
Set Inner/Outer 2-theta
Click Show integration limits?, Do full integration?, Use for all new images?
Image Controls - Load Parm as cali file - Copy control - Set all
Image Controls - Integration - integrate all
  Here, you can check all the 1D-profile of each data (integrated PWDR)
Export - Powder data as - GSAS fxye file

(B3) 1D histogram fitting (no phase input)
Before Rietveld refinement for single data, it is good to check 1D histogram fitting for fxye PWDR single data
  This is to check whether the calibration has been done well
Load Sample param from cali, do Background - Peak List - fitting unit inst.param., unit cell list (same as line 16)

(C1) Single refinement (single PWDR (fxye) data)
Load phases (cif), set constraints equation (CONST 0:0Scale + 1:0Scale + 2:0Scale = 1.0)
  Constraints - Select tab - Histogram/Phase - Edit Constr./Add constraint equation - Filter: put "scale"
  Select first phase (0:0:Scale), OK, select all phases (all:0:Scale), OK
    This is to set the sum of phase fractions is always 1
Phase - General - check Refine unit cell, Phase - Data- check Use Histogram, phase fraction
Load PWDR (Import - Powder data - from GSAS powder data file), no load for background (just check Refine, no coeff 6), 
no load for instrument para (just check 5 param U, V, W, X, Y),
load Sample Parameters from cali file, then Calculate - Refine
Follow 4 steps for single refinement in https://advancedphotonsource.github.io/GSAS-II-tutorials/SeqRefine/SequentialTutorial.htm
  Starting from Step I - 4. Initial fit to Step III (above description is for the first step out of 4 steps)
Iterate single refinement until chi^2 does not decrease more

(C2) How to import fxye files
"No need" to delete phase entry after single refinement
Import - GSAS PWDR fxye files - select all the fxye files (do not make zip)
Once a window appears, press Tab + Enter, then it works (phase reflected)
if histogram not added, phase select - Edit Phase - Add powder histogram
Phase - data - Copy data to all the fxye dataset (while Refine cell and phase fraction, D11 checked; depending on which parameters you want)
Follow (C3) Sequential refinement

(C3) Sequential refinement
You can do Rietveld refinement for hundreds of dataset by single-click
Follow the steps in: https://advancedphotonsource.github.io/GSAS-II-tutorials/SeqRefine/SequentialTutorial.htm
  Starting from Step IV - 2. Duplicate information across histograms
It is recommended to save the GSAS-II file into new name (e.g., xxx-1) before starting calculation, 
because if the sequential refinement fails, we need to retry all the settings again

*Errors*
Problem #1. Calculate - refine) phase 0 invalid metric tensor error
Solution #1. Set austenite fraction 0.9, ferrite 0.05, cementite 0.05 (close to the real value; all refine checked)
            If the error still occurs, delete that phase (probably this phase fraction is too low to detect)
            In this way, if you're analyzing phase transformation from 0 to 100%, start from 50:50 point (forward and reverse Seq. refinement)
Problem #2. Sometimes, Sequential refinement can halt even though Rwp value is good (9-10%)
Solution #2. Check the name of GSAS-II file. If the name or dataset overlaps with previous ones, the calculation can be stuck
